Repository: Rachchy-bit/geopolymar

File: GPC_Dataset_f.csv (part 1 of 2)
FA/binder,CA/Binder,Binder (kg),% of SiO2,% of CaO,% of Al2O3,liquid/binder ratio,NaOH Molarity,Na2SiO3/  NaOH,Additional Water (%),SP (% of b),Curing temp (0 C),Age,Comp. Strength (Mpa),,
2.11,2.33,360.00,92.21,0.51,0.38,0.50,10.00,1.00,0.00,1.00,23.00,3.00,19.14,,
2.11,2.33,360.00,92.21,0.51,0.38,0.50,10.00,1.00,0.00,1.00,23.00,7.00,22.88,,
2.11,2.33,360.00,92.21,0.51,0.38,0.50,10.00,1.00,0.00,1.00,23.00,14.00,24.53,,
2.11,2.33,360.00,92.21,0.51,0.38,0.50,10.00,1.00,0.00,1.00,23.00,28.00,25.41,,
2.12,2.34,360.00,61.00,2.64,22.83,0.50,10.00,1.00,0.00,1.00,23.00,3.00,8.03,,
2.12,2.34,360.00,61.00,2.64,22.83,0.50,10.00,1.00,0.00,1.00,23.00,7.00,11.66,,
2.12,2.34,360.00,61.00,2.64,22.83,0.50,10.00,1.00,0.00,1.00,23.00,14.00,15.07,,
2.12,2.34,360.00,61.00,2.64,22.83,0.50,10.00,1.00,0.00,1.00,23.00,28.00,17.05,,
2.26,2.49,360.00,27.56,43.39,16.19,0.50,10.00,1.00,0.00,1.00,23.00,3.00,12.87,,
2.26,2.49,360.00,27.56,43.39,16.19,0.50,10.00,1.00,0.00,1.00,23.00,7.00,16.61,,
2.26,2.49,360.00,27.56,43.39,16.19,0.50,10.00,1.00,0.00,1.00,23.00,14.00,23.32,,
2.26,2.49,360.00,27.56,43.39,16.19,0.50,10.00,1.00,0.00,1.00,23.00,28.00,28.27,,
2.11,2.34,360.00,64.12,2.43,20.59,0.50,10.00,1.00,0.00,1.00,23.00,3.00,10.12,,
2.11,2.34,360.00,64.12,2.43,20.59,0.50,10.00,1.00,0.00,1.00,23.00,7.00,14.08,,
2.11,2.34,360.00,64.12,2.43,20.59,0.50,10.00,1.00,0.00,1.00,23.00,14.00,16.28,,
2.11,2.34,360.00,64.12,2.43,20.59,0.50,10.00,1.00,0.00,1.00,23.00,28.00,18.37,,
2.11,2.34,360.00,67.24,2.21,18.34,0.50,10.00,1.00,0.00,1.00,23.00,3.00,17.38,,
2.11,2.34,360.00,67.24,2.21,18.34,0.50,10.00,1.00,0.00,1.00,23.00,7.00,22.33,,
2.11,2.34,360.00,67.24,2.21,18.34,0.50,10.00,1.00,0.00,1.00,23.00,14.00,24.64,,
2.11,2.34,360.00,67.24,2.21,18.34,0.50,10.00,1.00,0.00,1.00,23.00,28.00,27.83,,
2.24,2.48,360.00,34.03,39.10,14.61,0.50,10.00,1.00,0.00,1.00,23.00,3.00,20.79,,
2.24,2.48,360.00,34.03,39.10,14.61,0.50,10.00,1.00,0.00,1.00,23.00,7.00,27.61,,
2.24,2.48,360.00,34.03,39.10,14.61,0.50,10.00,1.00,0.00,1.00,23.00,14.00,33.55,,
2.24,2.48,360.00,34.03,39.10,14.61,0.50,10.00,1.00,0.00,1.00,23.00,28.00,39.27,,
2.23,2.46,360.00,40.49,34.81,13.03,0.50,10.00,1.00,0.00,1.00,23.00,3.00,21.23,,
2.23,2.46,360.00,40.49,34.81,13.03,0.50,10.00,1.00,0.00,1.00,23.00,7.00,30.36,,
2.23,2.46,360.00,40.49,34.81,13.03,0.50,10.00,1.00,0.00,1.00,23.00,14.00,34.21,,
2.23,2.46,360.00,40.49,34.81,13.03,0.50,10.00,1.00,0.00,1.00,23.00,28.00,37.73,,
2.24,2.48,360.00,30.90,39.32,16.85,0.50,10.00,1.00,0.00,1.00,23.00,3.00,18.04,,
2.24,2.48,360.00,30.90,39.32,16.85,0.50,10.00,1.00,0.00,1.00,23.00,7.00,26.18,,
2.24,2.48,360.00,30.90,39.32,16.85,0.50,10.00,1.00,0.00,1.00,23.00,14.00,27.61,,
2.24,2.48,360.00,30.90,39.32,16.85,0.50,10.00,1.00,0.00,1.00,23.00,28.00,29.37,,
2.21,2.44,360.00,37.59,31.17,18.18,0.50,10.00,1.00,0.00,1.00,23.00,3.00,20.79,,
2.21,2.44,360.00,37.59,31.17,18.18,0.50,10.00,1.00,0.00,1.00,23.00,7.00,24.53,,
2.21,2.44,360.00,37.59,31.17,18.18,0.50,10.00,1.00,0.00,1.00,23.00,14.00,30.36,,
2.21,2.44,360.00,37.59,31.17,18.18,0.50,10.00,1.00,0.00,1.00,23.00,28.00,33.55,,
2.19,2.41,360.00,44.28,23.02,19.51,0.50,10.00,1.00,0.00,1.00,23.00,3.00,16.06,,
2.19,2.41,360.00,44.28,23.02,19.51,0.50,10.00,1.00,0.00,1.00,23.00,7.00,19.58,,
2.19,2.41,360.00,44.28,23.02,19.51,0.50,10.00,1.00,0.00,1.00,23.00,14.00,22.99,,
2.19,2.41,360.00,44.28,23.02,19.51,0.50,10.00,1.00,0.00,1.00,23.00,28.00,26.51,,
2.16,2.38,360.00,50.97,14.87,20.84,0.50,10.00,1.00,0.00,1.00,23.00,3.00,13.86,,
2.16,2.38,360.00,50.97,14.87,20.84,0.50,10.00,1.00,0.00,1.00,23.00,7.00,16.83,,
2.16,2.38,360.00,50.97,14.87,20.84,0.50,10.00,1.00,0.00,1.00,23.00,14.00,20.02,,
2.16,2.38,360.00,50.97,14.87,20.84,0.50,10.00,1.00,0.00,1.00,23.00,28.00,24.09,,
2.13,2.35,360.00,57.66,6.72,22.17,0.50,10.00,1.00,0.00,1.00,23.00,3.00,8.91,,
2.13,2.35,360.00,57.66,6.72,22.17,0.50,10.00,1.00,0.00,1.00,23.00,7.00,13.31,,
2.13,2.35,360.00,57.66,6.72,22.17,0.50,10.00,1.00,0.00,1.00,23.00,14.00,15.73,,
2.13,2.35,360.00,57.66,6.72,22.17,0.50,10.00,1.00,0.00,1.00,23.00,28.00,17.05,,
2.23,2.46,360.00,37.37,35.03,15.27,0.50,10.00,1.00,0.00,1.00,23.00,3.00,16.61,,
2.23,2.46,360.00,37.37,35.03,15.27,0.50,10.00,1.00,0.00,1.00,23.00,7.00,28.27,,
2.23,2.46,360.00,37.37,35.03,15.27,0.50,10.00,1.00,0.00,1.00,23.00,14.00,37.51,,
2.23,2.46,360.00,37.37,35.03,15.27,0.50,10.00,1.00,0.00,1.00,23.00,28.00,40.26,,
2.21,2.44,360.00,40.71,30.95,15.94,0.50,10.00,1.00,0.00,1.00,23.00,3.00,15.73,,
2.21,2.44,360.00,40.71,30.95,15.94,0.50,10.00,1.00,0.00,1.00,23.00,7.00,27.61,,
2.21,2.44,360.00,40.71,30.95,15.94,0.50,10.00,1.00,0.00,1.00,23.00,14.00,33.88,,
2.21,2.44,360.00,40.71,30.95,15.94,0.50,10.00,1.00,0.00,1.00,23.00,28.00,37.73,,
2.20,2.43,360.00,44.06,26.88,16.60,0.50,10.00,1.00,0.00,1.00,23.00,3.00,14.85,,
2.20,2.43,360.00,44.06,26.88,16.60,0.50,10.00,1.00,0.00,1.00,23.00,7.00,28.16,,
2.20,2.43,360.00,44.06,26.88,16.60,0.50,10.00,1.00,0.00,1.00,23.00,14.00,32.23,,
2.20,2.43,360.00,44.06,26.88,16.60,0.50,10.00,1.00,0.00,1.00,23.00,28.00,35.31,,
2.18,2.41,360.00,47.40,22.80,17.27,0.50,10.00,1.00,0.00,1.00,23.00,3.00,20.68,,
2.18,2.41,360.00,47.40,22.80,17.27,0.50,10.00,1.00,0.00,1.00,23.00,7.00,35.31,,
2.18,2.41,360.00,47.40,22.80,17.27,0.50,10.00,1.00,0.00,1.00,23.00,14.00,44.44,,
2.18,2.41,360.00,47.40,22.80,17.27,0.50,10.00,1.00,0.00,1.00,23.00,28.00,43.02,,
2.16,2.38,360.00,50.75,18.73,17.93,0.50,10.00,1.00,0.00,1.00,23.00,3.00,18.26,,
2.16,2.38,360.00,50.75,18.73,17.93,0.50,10.00,1.00,0.00,1.00,23.00,7.00,32.56,,
2.16,2.38,360.00,50.75,18.73,17.93,0.50,10.00,1.00,0.00,1.00,23.00,14.00,39.27,,
2.16,2.38,360.00,50.75,18.73,17.93,0.50,10.00,1.00,0.00,1.00,23.00,28.00,42.46,,
2.16,2.38,360.00,54.09,14.65,18.59,0.50,10.00,1.00,0.00,1.00,23.00,3.00,14.96,,
2.16,2.38,360.00,54.09,14.65,18.59,0.50,10.00,1.00,0.00,1.00,23.00,7.00,31.02,,
2.16,2.38,360.00,54.09,14.65,18.59,0.50,10.00,1.00,0.00,1.00,23.00,14.00,38.83,,
2.16,2.38,360.00,54.09,14.65,18.59,0.50,10.00,1.00,0.00,1.00,23.00,28.00,41.25,,
2.14,2.37,360.00,57.43,10.58,19.26,0.50,10.00,1.00,0.00,1.00,23.00,3.00,14.41,,
2.14,2.37,360.00,57.43,10.58,19.26,0.50,10.00,1.00,0.00,1.00,23.00,7.00,28.16,,
2.14,2.37,360.00,57.43,10.58,19.26,0.50,10.00,1.00,0.00,1.00,23.00,14.00,33.11,,
2.14,2.37,360.00,57.43,10.58,19.26,0.50,10.00,1.00,0.00,1.00,23.00,28.00,37.84,,
2.13,2.35,360.00,60.78,6.50,19.92,0.50,10.00,1.00,0.00,1.00,23.00,3.00,15.62,,
2.13,2.35,360.00,60.78,6.50,19.92,0.50,10.00,1.00,0.00,1.00,23.00,7.00,25.08,,
2.13,2.35,360.00,60.78,6.50,19.92,0.50,10.00,1.00,0.00,1.00,23.00,14.00,29.04,,
2.13,2.35,360.00,60.78,6.50,19.92,0.50,10.00,1.00,0.00,1.00,23.00,28.00,32.23,,
2.21,2.44,360.00,43.83,30.74,13.69,0.50,10.00,1.00,0.00,1.00,23.00,3.00,18.04,,
2.21,2.44,360.00,43.83,30.74,13.69,0.50,10.00,1.00,0.00,1.00,23.00,7.00,28.93,,
2.21,2.44,360.00,43.83,30.74,13.69,0.50,10.00,1.00,0.00,1.00,23.00,14.00,36.19,,
2.21,2.44,360.00,43.83,30.74,13.69,0.50,10.00,1.00,0.00,1.00,23.00,28.00,40.04,,
2.20,2.43,360.00,47.18,26.66,14.36,0.50,10.00,1.00,0.00,1.00,23.00,3.00,18.59,,
2.20,2.43,360.00,47.18,26.66,14.36,0.50,10.00,1.00,0.00,1.00,23.00,7.00,29.37,,
2.20,2.43,360.00,47.18,26.66,14.36,0.50,10.00,1.00,0.00,1.00,23.00,14.00,35.31,,
2.20,2.43,360.00,47.18,26.66,14.36,0.50,10.00,1.00,0.00,1.00,23.00,28.00,37.95,,
2.18,2.41,360.00,50.52,22.59,15.02,0.50,10.00,1.00,0.00,1.00,23.00,3.00,24.75,,
2.18,2.41,360.00,50.52,22.59,15.02,0.50,10.00,1.00,0.00,1.00,23.00,7.00,35.42,,
2.18,2.41,360.00,50.52,22.59,15.02,0.50,10.00,1.00,0.00,1.00,23.00,14.00,41.58,,
2.18,2.41,360.00,50.52,22.59,15.02,0.50,10.00,1.00,0.00,1.00,23.00,28.00,44.33,,
2.17,2.40,360.00,53.87,18.51,15.68,0.50,10.00,1.00,0.00,1.00,23.00,3.00,22.22,,
2.17,2.40,360.00,53.87,18.51,15.68,0.50,10.00,1.00,0.00,1.00,23.00,7.00,33.33,,
2.17,2.40,360.00,53.87,18.51,15.68,0.50,10.00,1.00,0.00,1.00,23.00,14.00,38.61,,
2.17,2.40,360.00,53.87,18.51,15.68,0.50,10.00,1.00,0.00,1.00,23.00,28.00,41.36,,
2.16,2.38,360.00,57.21,14.44,16.35,0.50,10.00,1.00,0.00,1.00,23.00,3.00,19.14,,
2.16,2.38,360.00,57.21,14.44,16.35,0.50,10.00,1.00,0.00,1.00,23.00,7.00,31.46,,
2.16,2.38,360.00,57.21,14.44,16.35,0.50,10.00,1.00,0.00,1.00,23.00,14.00,36.30,,
2.16,2.38,360.00,57.21,14.44,16.35,0.50,10.00,1.00,0.00,1.00,23.00,28.00,40.15,,
2.14,2.37,360.00,60.55,10.36,17.01,0.50,10.00,1.00,0.00,1.00,23.00,3.00,18.48,,
2.14,2.37,360.00,60.55,10.36,17.01,0.50,10.00,1.00,0.00,1.00,23.00,7.00,31.57,,
2.14,2.37,360.00,60.55,10.36,17.01,0.50,10.00,1.00,0.00,1.00,23.00,14.00,34.32,,
2.14,2.37,360.00,60.55,10.36,17.01,0.50,10.00,1.00,0.00,1.00,23.00,28.00,38.06,,
2.13,2.35,360.00,63.90,6.29,17.68,0.50,10.00,1.00,0.00,1.00,23.00,3.00,19.25,,
2.13,2.35,360.00,63.90,6.29,17.68,0.50,10.00,1.00,0.00,1.00,23.00,7.00,29.81,,
2.13,2.35,360.00,63.90,6.29,17.68,0.50,10.00,1.00,0.00,1.00,23.00,14.00,32.34,,
2.13,2.35,360.00,63.90,6.29,17.68,0.50,10.00,1.00,0.00,1.00,23.00,28.00,33.88,,
1.36,3.17,408.00,50.89,14.23,21.42,0.42,6.00,1.50,0.00,0.50,20.00,28.00,27.53,,
1.36,3.17,408.00,50.18,15.64,20.93,0.42,8.00,2.00,0.00,1.00,20.00,28.00,28.18,,
1.36,3.17,408.00,49.46,17.05,20.44,0.42,10.00,2.50,0.00,1.50,20.00,28.00,33.20,,
1.36,3.17,408.00,48.75,18.46,19.95,0.42,12.00,3.00,0.00,2.00,20.00,28.00,30.60,,
1.36,3.17,408.00,50.18,15.64,20.93,0.42,10.00,2.00,0.00,0.50,20.00,28.00,35.53,,
1.36,3.17,408.00,50.18,15.64,20.93,0.42,12.00,1.50,0.00,1.00,20.00,28.00,33.02,,
1.36,3.17,408.00,50.18,15.64,20.93,0.42,6.00,3.00,0.00,1.50,20.00,28.00,35.15,,
1.36,3.17,408.00,50.18,15.64,20.93,0.42,8.00,2.50,0.00,2.00,20.00,28.00,29.20,,
1.36,3.17,408.00,49.46,17.05,20.44,0.42,12.00,2.50,0.00,0.50,20.00,28.00,36.27,,
1.36,3.17,408.00,49.46,17.05,20.44,0.42,10.00,3.00,0.00,1.00,20.00,28.00,26.97,,
1.36,3.17,408.00,49.46,17.05,20.44,0.42,8.00,1.50,0.00,1.50,20.00,28.00,39.67,,
1.36,3.17,408.00,49.46,17.05,20.44,0.42,6.00,2.00,0.00,2.00,20.00,28.00,34.60,,
1.36,3.17,408.00,48.75,18.46,19.95,0.42,8.00,3.00,0.00,0.50,20.00,28.00,35.53,,
1.36,3.17,408.00,48.75,18.46,19.95,0.42,6.00,2.50,0.00,1.00,20.00,28.00,33.95,,
1.36,3.17,408.00,48.75,18.46,19.95,0.42,12.00,2.00,0.00,1.50,20.00,28.00,35.53,,
1.36,3.17,408.00,48.75,18.46,19.95,0.42,10.00,1.50,0.00,2.00,20.00,28.00,38.69,,
1.00,3.00,490.00,53.14,6.69,28.83,0.46,12.00,2.00,4.00,0.80,31.40,3.00,9.33,,
1.00,3.00,490.00,53.22,6.66,28.80,0.46,12.00,2.00,4.00,0.80,31.40,3.00,10.01,,
1.00,3.00,490.00,53.31,6.63,28.76,0.46,12.00,2.00,4.00,0.80,31.40,3.00,10.13,,
1.00,3.00,490.00,53.39,6.60,28.73,0.46,12.00,2.00,4.00,0.80,31.40,3.00,11.12,,
1.00,3.00,490.00,53.48,6.57,28.69,0.46,12.00,2.00,4.00,0.80,31.40,3.00,12.11,,
1.00,3.00,490.00,53.57,6.54,28.66,0.46,12.00,2.00,4.00,0.80,31.40,3.00,11.99,,
1.00,3.00,490.00,53.14,6.69,28.83,0.46,12.00,2.00,4.00,0.80,31.40,7.00,33.12,,
1.00,3.00,490.00,53.22,6.66,28.80,0.46,12.00,2.00,4.00,0.80,31.40,7.00,32.07,,
1.00,3.00,490.00,53.31,6.63,28.76,0.46,12.00,2.00,4.00,0.80,31.40,7.00,33.12,,
1.00,3.00,490.00,53.39,6.60,28.73,0.46,12.00,2.00,4.00,0.80,31.40,7.00,32.13,,
1.00,3.00,490.00,53.48,6.57,28.69,0.46,12.00,2.00,4.00,0.80,31.40,7.00,33.12,,
1.00,3.00,490.00,53.57,6.54,28.66,0.46,12.00,2.00,4.00,0.80,31.40,7.00,31.02,,
1.00,3.00,490.00,53.14,6.69,28.83,0.46,12.00,2.00,4.00,0.80,31.40,14.00,55.12,,
1.00,3.00,490.00,53.22,6.66,28.80,0.46,12.00,2.00,4.00,0.80,31.40,14.00,55.98,,
1.00,3.00,490.00,53.31,6.63,28.76,0.46,12.00,2.00,4.00,0.80,31.40,14.00,54.01,,
1.00,3.00,490.00,53.39,6.60,28.73,0.46,12.00,2.00,4.00,0.80,31.40,14.00,57.10,,
1.00,3.00,490.00,53.48,6.57,28.69,0.46,12.00,2.00,4.00,0.80,31.40,14.00,55.98,,
1.00,3.00,490.00,53.57,6.54,28.66,0.46,12.00,2.00,4.00,0.80,31.40,14.00,57.03,,
1.00,3.00,490.00,53.14,6.69,28.83,0.46,12.00,2.00,4.00,0.80,31.40,28.00,56.48,,
1.00,3.00,490.00,53.22,6.66,28.80,0.46,12.00,2.00,4.00,0.80,31.40,28.00,56.23,,
1.00,3.00,490.00,53.31,6.63,28.76,0.46,12.00,2.00,4.00,0.80,31.40,28.00,58.58,,
1.00,3.00,490.00,53.39,6.60,28.73,0.46,12.00,2.00,4.00,0.80,31.40,28.00,59.57,,
1.00,3.00,490.00,53.48,6.57,28.69,0.46,12.00,2.00,4.00,0.80,31.40,28.00,59.01,,
1.00,3.00,490.00,53.57,6.54,28.66,0.46,12.00,2.00,4.00,0.80,31.40,28.00,59.69,,
1.63,3.02,400.00,50.00,1.79,28.25,0.40,14.00,2.50,0.00,0.00,21.50,3.00,5.15,,
1.63,3.02,400.00,48.25,5.92,26.86,0.40,14.00,2.50,0.00,0.00,21.50,3.00,14.27,,
1.63,3.02,400.00,46.49,10.05,25.46,0.40,14.00,2.50,0.00,0.00,21.50,3.00,21.56,,
1.63,3.02,400.00,44.74,14.18,24.07,0.40,14.00,2.50,0.00,0.00,21.50,3.00,30.69,,
1.63,3.02,400.00,48.25,5.92,26.86,0.35,14.00,2.50,0.00,0.00,21.50,3.00,22.00,,
1.63,3.02,400.00,48.25,5.92,26.86,0.45,14.00,2.50,0.00,0.00,21.50,3.00,13.20,,
1.63,3.02,400.00,48.25,5.92,26.86,0.40,14.00,1.50,0.00,0.00,21.50,3.00,12.65,,
1.63,3.02,400.00,48.25,5.92,26.86,0.40,14.00,2.00,0.00,0.00,21.50,3.00,15.40,,
1.63,3.02,400.00,50.00,1.79,28.25,0.40,14.00,2.50,0.00,0.00,21.50,7.00,17.27,,
1.63,3.02,400.00,48.25,5.92,26.86,0.40,14.00,2.50,0.00,0.00,21.50,7.00,24.31,,
1.63,3.02,400.00,46.49,10.05,25.46,0.40,14.00,2.50,0.00,0.00,21.50,7.00,31.46,,
1.63,3.02,400.00,44.74,14.18,24.07,0.40,14.00,2.50,0.00,0.00,21.50,7.00,45.76,,
1.63,3.02,400.00,48.25,5.92,26.86,0.35,14.00,2.50,0.00,0.00,21.50,7.00,35.64,,
1.63,3.02,400.00,48.25,5.92,26.86,0.45,14.00,2.50,0.00,0.00,21.50,7.00,22.00,,
1.63,3.02,400.00,48.25,5.92,26.86,0.40,14.00,1.50,0.00,0.00,21.50,7.00,20.90,,
1.63,3.02,400.00,48.25,5.92,26.86,0.40,14.00,2.00,0.00,0.00,21.50,7.00,22.00,,
1.63,3.02,400.00,50.00,1.79,28.25,0.40,14.00,2.50,0.00,0.00,21.50,28.00,29.15,,
1.63,3.02,400.00,48.25,5.92,26.86,0.40,14.00,2.50,0.00,0.00,21.50,28.00,38.50,,
1.63,3.02,400.00,46.49,10.05,25.46,0.40,14.00,2.50,0.00,0.00,21.50,28.00,45.08,,
1.63,3.02,400.00,44.74,14.18,24.07,0.40,14.00,2.50,0.00,0.00,21.50,28.00,54.88,,
1.63,3.02,400.00,48.25,5.92,26.86,0.35,14.00,2.50,0.00,0.00,21.50,28.00,45.08,,
1.63,3.02,400.00,48.25,5.92,26.86,0.45,14.00,2.50,0.00,0.00,21.50,28.00,34.10,,
1.63,3.02,400.00,48.25,5.92,26.86,0.40,14.00,1.50,0.00,0.00,21.50,28.00,38.50,,
1.63,3.02,400.00,48.25,5.92,26.86,0.40,14.00,2.00,0.00,0.00,21.50,28.00,37.40,,
1.63,3.02,400.00,50.00,1.79,28.25,0.40,14.00,2.50,0.00,0.00,21.50,56.00,33.50,,
1.63,3.02,400.00,48.25,5.92,26.86,0.40,14.00,2.50,0.00,0.00,21.50,56.00,41.25,,
1.63,3.02,400.00,46.49,10.05,25.46,0.40,14.00,2.50,0.00,0.00,21.50,56.00,45.08,,
1.63,3.02,400.00,44.74,14.18,24.07,0.40,14.00,2.50,0.00,0.00,21.50,56.00,60.76,,
1.63,3.02,400.00,48.25,5.92,26.86,0.35,14.00,2.50,0.00,0.00,21.50,56.00,49.98,,
1.63,3.02,400.00,48.25,5.92,26.86,0.45,14.00,2.50,0.00,0.00,21.50,56.00,37.40,,
1.63,3.02,400.00,48.25,5.92,26.86,0.40,14.00,1.50,0.00,0.00,21.50,56.00,45.10,,
1.63,3.02,400.00,48.25,5.92,26.86,0.40,14.00,2.00,0.00,0.00,21.50,56.00,42.90,,
1.60,3.00,400.00,52.52,8.68,30.16,0.40,10.00,2.02,0.00,6.00,25.00,3.00,5.00,,
1.61,3.02,400.00,50.48,12.71,28.38,0.40,10.00,2.02,0.00,6.00,25.00,3.00,11.00,,
1.62,3.03,400.00,48.45,16.74,26.61,0.40,10.00,2.02,0.00,6.00,25.00,3.00,15.00,,
1.63,3.05,400.00,44.38,24.80,23.07,0.40,10.00,2.02,0.00,6.00,25.00,3.00,20.00,,
1.61,3.02,400.00,50.48,12.71,28.38,0.40,12.00,2.02,0.00,6.00,25.00,3.00,15.00,,
1.62,3.03,400.00,48.45,16.74,26.61,0.40,12.00,2.02,0.00,6.00,25.00,3.00,20.00,,
1.61,3.02,400.00,50.48,12.71,28.38,0.40,14.00,2.02,0.00,6.00,25.00,3.00,18.00,,
1.62,3.04,400.00,48.45,16.74,26.61,0.40,14.00,2.02,0.00,6.00,25.00,3.00,24.00,,
1.61,3.01,400.00,52.52,8.68,30.16,0.35,10.00,2.00,0.00,6.00,25.00,3.00,9.00,,
1.62,3.03,400.00,50.48,12.71,28.38,0.35,10.00,2.00,0.00,6.00,25.00,3.00,14.00,,
1.62,3.04,400.00,48.45,16.74,26.61,0.35,10.00,2.00,0.00,6.00,25.00,3.00,19.00,,
1.64,3.06,400.00,44.38,24.80,23.07,0.35,10.00,2.00,0.00,6.00,25.00,3.00,24.00,,
1.61,3.02,400.00,50.48,12.71,28.38,0.40,10.00,2.48,0.00,6.00,25.00,3.00,13.00,,
1.62,3.04,400.00,48.45,16.74,26.61,0.40,10.00,2.48,0.00,6.00,25.00,3.00,18.00,,
1.61,3.02,400.00,50.48,12.71,28.38,0.40,10.00,3.00,0.00,6.00,25.00,3.00,10.00,,
1.63,3.05,400.00,48.45,16.74,26.61,0.40,10.00,3.00,0.00,6.00,25.00,3.00,14.00,,
1.61,3.02,400.00,52.52,8.68,30.16,0.35,10.00,2.00,3.00,6.00,25.00,3.00,5.00,,
1.62,3.03,400.00,50.48,12.71,28.38,0.35,10.00,2.00,0.00,6.00,25.00,3.00,11.00,,
1.62,3.04,400.00,48.45,16.74,26.61,0.35,10.00,2.00,0.00,6.00,25.00,3.00,17.00,,
1.64,3.06,400.00,44.38,24.80,23.07,0.35,10.00,2.00,0.00,6.00,25.00,3.00,22.00,,
1.60,3.00,400.00,52.52,8.68,30.16,0.40,10.00,2.02,0.00,6.00,25.00,7.00,12.00,,
1.61,3.02,400.00,50.48,12.71,28.38,0.40,10.00,2.02,0.00,6.00,25.00,7.00,22.00,,
1.62,3.03,400.00,48.45,16.74,26.61,0.40,10.00,2.02,0.00,6.00,25.00,7.00,32.00,,
1.63,3.05,400.00,44.38,24.80,23.07,0.40,10.00,2.02,0.00,6.00,25.00,7.00,42.00,,
1.61,3.02,400.00,50.48,12.71,28.38,0.40,12.00,2.02,0.00,6.00,25.00,7.00,29.00,,
1.62,3.03,400.00,48.45,16.74,26.61,0.40,12.00,2.02,0.00,6.00,25.00,7.00,38.00,,
1.61,3.02,400.00,50.48,12.71,28.38,0.40,14.00,2.02,0.00,6.00,25.00,7.00,33.00,,
1.62,3.04,400.00,48.45,16.74,26.61,0.40,14.00,2.02,0.00,6.00,25.00,7.00,43.00,,
1.61,3.01,400.00,52.52,8.68,30.16,0.35,10.00,2.00,0.00,6.00,25.00,7.00,17.00,,
1.62,3.03,400.00,50.48,12.71,28.38,0.35,10.00,2.00,0.00,6.00,25.00,7.00,27.00,,
1.62,3.04,400.00,48.45,16.74,26.61,0.35,10.00,2.00,0.00,6.00,25.00,7.00,38.00,,
1.64,3.06,400.00,44.38,24.80,23.07,0.35,10.00,2.00,0.00,6.00,25.00,7.00,46.00,,
1.61,3.02,400.00,50.48,12.71,28.38,0.40,10.00,2.48,0.00,6.00,25.00,7.00,26.00,,
1.62,3.04,400.00,48.45,16.74,26.61,0.40,10.00,2.48,0.00,6.00,25.00,7.00,38.00,,
1.61,3.02,400.00,50.48,12.71,28.38,0.40,10.00,3.00,0.00,6.00,25.00,7.00,21.00,,
1.63,3.05,400.00,48.45,16.74,26.61,0.40,10.00,3.00,0.00,6.00,25.00,7.00,30.00,,
1.61,3.02,400.00,52.52,8.68,30.16,0.35,10.00,2.00,3.00,6.00,25.00,7.00,10.00,,
1.62,3.03,400.00,50.48,12.71,28.38,0.35,10.00,2.00,0.00,6.00,25.00,7.00,21.00,,
1.62,3.04,400.00,48.45,16.74,26.61,0.35,10.00,2.00,0.00,6.00,25.00,7.00,32.00,,
1.64,3.06,400.00,44.38,24.80,23.07,0.35,10.00,2.00,0.00,6.00,25.00,7.00,41.00,,
1.60,3.00,400.00,52.52,8.68,30.16,0.40,10.00,2.02,0.00,6.00,25.00,14.00,16.00,,
1.61,3.02,400.00,50.48,12.71,28.38,0.40,10.00,2.02,0.00,6.00,25.00,14.00,32.00,,
1.62,3.03,400.00,48.45,16.74,26.61,0.40,10.00,2.02,0.00,6.00,25.00,14.00,45.00,,
1.63,3.05,400.00,44.38,24.80,23.07,0.40,10.00,2.02,0.00,6.00,25.00,14.00,55.00,,
1.61,3.02,400.00,50.48,12.71,28.38,0.40,12.00,2.02,0.00,6.00,25.00,14.00,40.00,,
1.62,3.03,400.00,48.45,16.74,26.61,0.40,12.00,2.02,0.00,6.00,25.00,14.00,54.00,,
1.61,3.02,400.00,50.48,12.71,28.38,0.40,14.00,2.02,0.00,6.00,25.00,14.00,44.00,,
1.62,3.04,400.00,48.45,16.74,26.61,0.40,14.00,2.02,0.00,6.00,25.00,14.00,57.00,,
1.61,3.01,400.00,52.52,8.68,30.16,0.35,10.00,2.00,0.00,6.00,25.00,14.00,22.00,,
1.62,3.03,400.00,50.48,12.71,28.38,0.35,10.00,2.00,0.00,6.00,25.00,14.00,38.00,,
1.62,3.04,400.00,48.45,16.74,26.61,0.35,10.00,2.00,0.00,6.00,25.00,14.00,51.00,,
1.64,3.06,400.00,44.38,24.80,23.07,0.35,10.00,2.00,0.00,6.00,25.00,14.00,60.00,,
1.61,3.02,400.00,50.48,12.71,28.38,0.40,10.00,2.48,0.00,6.00,25.00,14.00,37.00,,
1.62,3.04,400.00,48.45,16.74,26.61,0.40,10.00,2.48,0.00,6.00,25.00,14.00,52.00,,
1.61,3.02,400.00,50.48,12.71,28.38,0.40,10.00,3.00,0.00,6.00,25.00,14.00,30.00,,
1.63,3.05,400.00,48.45,16.74,26.61,0.40,10.00,3.00,0.00,6.00,25.00,14.00,42.00,,
1.61,3.02,400.00,52.52,8.68,30.16,0.35,10.00,2.00,3.00,6.00,25.00,14.00,14.00,,
1.62,3.03,400.00,50.48,12.71,28.38,0.35,10.00,2.00,0.00,6.00,25.00,14.00,30.00,,
1.62,3.04,400.00,48.45,16.74,26.61,0.35,10.00,2.00,0.00,6.00,25.00,14.00,43.00,,
1.64,3.06,400.00,44.38,24.80,23.07,0.35,10.00,2.00,0.00,6.00,25.00,14.00,54.00,,
1.60,3.00,400.00,52.52,8.68,30.16,0.40,10.00,2.02,0.00,6.00,25.00,28.00,20.00,,
1.61,3.02,400.00,50.48,12.71,28.38,0.40,10.00,2.02,0.00,6.00,25.00,28.00,40.00,,
1.62,3.03,400.00,48.45,16.74,26.61,0.40,10.00,2.02,0.00,6.00,25.00,28.00,54.00,,
1.63,3.05,400.00,44.38,24.80,23.07,0.40,10.00,2.02,0.00,6.00,25.00,28.00,61.00,,
1.61,3.02,400.00,50.48,12.71,28.38,0.40,12.00,2.02,0.00,6.00,25.00,28.00,48.00,,
1.62,3.03,400.00,48.45,16.74,26.61,0.40,12.00,2.02,0.00,6.00,25.00,28.00,63.00,,
1.61,3.02,400.00,50.48,12.71,28.38,0.40,14.00,2.02,0.00,6.00,25.00,28.00,53.00,,
1.62,3.04,400.00,48.45,16.74,26.61,0.40,14.00,2.02,0.00,6.00,25.00,28.00,61.00,,
1.61,3.01,400.00,52.52,8.68,30.16,0.35,10.00,2.00,0.00,6.00,25.00,28.00,26.00,,
1.62,3.03,400.00,50.48,12.71,28.38,0.35,10.00,2.00,0.00,6.00,25.00,28.00,46.00,,
1.62,3.04,400.00,48.45,16.74,26.61,0.35,10.00,2.00,0.00,6.00,25.00,28.00,59.00,,
1.64,3.06,400.00,44.38,24.80,23.07,0.35,10.00,2.00,0.00,6.00,25.00,28.00,69.00,,
1.61,3.02,400.00,50.48,12.71,28.38,0.40,10.00,2.48,0.00,6.00,25.00,28.00,46.00,,
1.62,3.04,400.00,48.45,16.74,26.61,0.40,10.00,2.48,0.00,6.00,25.00,28.00,63.00,,
1.61,3.02,400.00,50.48,12.71,28.38,0.40,10.00,3.00,0.00,6.00,25.00,28.00,37.00,,
1.63,3.05,400.00,48.45,16.74,26.61,0.40,10.00,3.00,0.00,6.00,25.00,28.00,49.00,,
1.61,3.02,400.00,52.52,8.68,30.16,0.35,10.00,2.00,3.00,6.00,25.00,28.00,17.00,,
1.62,3.03,400.00,50.48,12.71,28.38,0.35,10.00,2.00,0.00,6.00,25.00,28.00,36.00,,
1.62,3.04,400.00,48.45,16.74,26.61,0.35,10.00,2.00,0.00,6.00,25.00,28.00,51.00,,
1.64,3.06,400.00,44.38,24.80,23.07,0.35,10.00,2.00,0.00,6.00,25.00,28.00,63.00,,
2.50,1.67,400.00,39.94,34.26,8.59,0.50,12.00,2.51,22.00,0.00,22.50,7.00,40.80,,
2.50,1.66,400.00,42.66,32.49,8.17,0.50,12.00,2.51,22.00,0.00,22.50,7.00,34.88,,
2.49,1.66,400.00,45.38,30.72,7.74,0.50,12.00,2.51,22.00,0.00,22.50,7.00,25.81,,
2.50,1.67,400.00,39.94,34.26,8.59,0.50,12.00,2.51,22.00,0.00,22.50,28.00,45.78,,
2.50,1.66,400.00,42.66,32.49,8.17,0.50,12.00,2.51,22.00,0.00,22.50,28.00,36.83,,
2.49,1.66,400.00,45.38,30.72,7.74,0.50,12.00,2.51,22.00,0.00,22.50,28.00,33.99,,
2.20,3.44,350.22,43.06,26.16,18.76,0.45,2.00,0.50,10.00,7.00,29.00,7.00,24.18,,
2.20,3.44,350.22,43.06,26.16,18.76,0.45,2.00,1.00,10.00,7.00,29.00,7.00,38.13,,
2.20,3.44,350.22,43.06,26.16,18.76,0.45,2.00,1.50,10.00,7.00,29.00,7.00,38.13,,
2.20,3.44,350.22,43.06,26.16,18.76,0.45,2.00,2.00,10.00,7.00,29.00,7.00,39.06,,
2.20,3.44,350.22,43.06,26.16,18.76,0.45,2.00,2.50,10.00,7.00,29.00,7.00,37.20,,
2.20,3.44,350.22,43.06,26.16,18.76,0.45,2.00,0.50,10.00,7.00,29.00,28.00,26.97,,
2.20,3.44,350.22,43.06,26.16,18.76,0.45,2.00,1.00,10.00,7.00,29.00,28.00,41.36,,
2.20,3.44,350.22,43.06,26.16,18.76,0.45,2.00,1.50,10.00,7.00,29.00,28.00,42.30,,
2.20,3.44,350.22,43.06,26.16,18.76,0.45,2.00,2.00,10.00,7.00,29.00,28.00,40.42,,
2.20,3.44,350.22,43.06,26.16,18.76,0.45,2.00,2.50,10.00,7.00,29.00,28.00,38.13,,
1.88,2.81,394.03,44.11,24.86,18.86,0.40,0.50,2.49,14.97,1.50,25.00,7.00,23.25,,
1.88,2.81,394.03,44.11,24.86,18.86,0.40,1.00,2.49,14.97,1.50,25.00,7.00,25.11,,
1.88,2.81,394.03,44.11,24.86,18.86,0.40,2.00,2.49,14.97,1.50,25.00,7.00,27.90,,
1.88,2.81,394.03,44.11,24.86,18.86,0.40,3.00,2.49,14.97,1.50,25.00,7.00,32.55,,
1.88,2.81,394.03,43.06,26.16,18.76,0.40,0.50,2.49,14.97,1.50,25.00,7.00,25.11,,
1.88,2.81,394.03,43.06,26.16,18.76,0.40,1.00,2.49,14.97,1.50,25.00,7.00,29.76,,
1.88,2.81,394.03,43.06,26.16,18.76,0.40,2.00,2.49,14.97,1.50,25.00,7.00,34.41,,
1.88,2.81,394.03,43.06,26.16,18.76,0.40,3.00,2.49,14.97,1.50,25.00,7.00,40.42,,
1.88,2.81,394.03,42.02,27.46,18.66,0.40,0.50,2.49,14.97,1.50,25.00,7.00,34.41,,
1.88,2.81,394.03,42.02,27.46,18.66,0.40,1.00,2.49,14.97,1.50,25.00,7.00,45.12,,
1.88,2.81,394.03,42.02,27.46,18.66,0.40,2.00,2.49,14.97,1.50,25.00,7.00,51.70,,
1.88,2.81,394.03,42.02,27.46,18.66,0.40,3.00,2.49,14.97,1.50,25.00,7.00,53.58,,
1.88,2.81,394.03,44.11,24.86,18.86,0.40,0.50,2.49,14.97,1.50,25.00,28.00,32.55,,
1.88,2.81,394.03,44.11,24.86,18.86,0.40,1.00,2.49,14.97,1.50,25.00,28.00,23.25,,
1.88,2.81,394.03,44.11,24.86,18.86,0.40,2.00,2.49,14.97,1.50,25.00,28.00,27.90,,
1.88,2.81,394.03,44.11,24.86,18.86,0.40,3.00,2.49,14.97,1.50,25.00,28.00,30.69,,
1.88,2.81,394.03,43.06,26.16,18.76,0.40,0.50,2.49,14.97,1.50,25.00,28.00,27.90,,
1.88,2.81,394.03,43.06,26.16,18.76,0.40,1.00,2.49,14.97,1.50,25.00,28.00,30.69,,
1.88,2.81,394.03,43.06,26.16,18.76,0.40,2.00,2.49,14.97,1.50,25.00,28.00,37.20,,
1.88,2.81,394.03,43.06,26.16,18.76,0.40,3.00,2.49,14.97,1.50,25.00,28.00,41.36,,
1.88,2.81,394.03,42.02,27.46,18.66,0.40,0.50,2.49,14.97,1.50,25.00,28.00,36.27,,
1.88,2.81,394.03,42.02,27.46,18.66,0.40,1.00,2.49,14.97,1.50,25.00,28.00,46.06,,
1.88,2.81,394.03,42.02,27.46,18.66,0.40,2.00,2.49,14.97,1.50,25.00,28.00,54.52,,
1.88,2.81,394.03,42.02,27.46,18.66,0.40,3.00,2.49,14.97,1.50,25.00,28.00,58.28,,
1.86,2.79,387.08,50.44,27.04,14.31,0.55,8.00,2.50,0.00,0.00,25.00,28.00,53.35,,
1.86,2.79,387.08,52.85,25.73,13.70,0.55,8.00,2.50,0.00,0.00,25.00,28.00,55.69,,
1.86,2.79,387.08,55.26,24.42,13.10,0.55,8.00,2.50,0.00,0.00,25.00,28.00,59.21,,
1.86,2.79,387.08,57.67,23.10,12.50,0.55,8.00,2.50,0.00,0.00,25.00,28.00,47.58,,
1.86,2.79,387.08,51.90,26.77,12.65,0.55,8.00,2.50,0.00,0.00,25.00,28.00,52.45,,
1.86,2.79,387.08,54.31,25.46,12.05,0.55,8.00,2.50,0.00,0.00,25.00,28.00,45.28,,
1.86,2.79,387.08,56.72,24.15,11.45,0.55,8.00,2.50,0.00,0.00,25.00,28.00,39.76,,
1.86,2.79,387.08,59.13,22.83,10.85,0.55,8.00,2.50,0.00,0.00,25.00,28.00,35.28,,
1.50,3.00,407.00,58.27,2.89,26.10,0.40,8.00,2.50,0.00,0.00,25.00,3.00,2.21,,
1.50,3.00,407.00,55.76,7.18,24.81,0.40,8.00,2.50,0.00,0.00,25.00,3.00,4.00,,
1.50,3.00,407.00,53.26,11.47,23.52,0.40,8.00,2.50,0.00,0.00,25.00,3.00,5.30,,
1.50,3.00,407.00,50.75,15.75,22.23,0.40,8.00,2.50,0.00,0.00,25.00,3.00,8.90,,
1.50,3.00,407.00,48.24,20.04,20.94,0.40,8.00,2.50,0.00,0.00,25.00,3.00,9.60,,
1.50,3.00,407.00,45.74,24.33,19.65,0.40,8.00,2.50,0.00,0.00,25.00,3.00,11.60,,
1.50,3.00,407.00,43.23,28.62,18.36,0.40,8.00,2.50,0.00,0.00,25.00,3.00,13.40,,
1.50,3.00,407.00,40.72,32.91,17.07,0.40,8.00,2.50,0.00,0.00,25.00,3.00,15.40,,
1.50,3.00,407.00,58.27,2.89,26.10,0.40,8.00,2.50,0.00,0.00,25.00,7.00,7.10,,
1.50,3.00,407.00,55.76,7.18,24.81,0.40,8.00,2.50,0.00,0.00,25.00,7.00,9.70,,
1.50,3.00,407.00,53.26,11.47,23.52,0.40,8.00,2.50,0.00,0.00,25.00,7.00,12.70,,
1.50,3.00,407.00,50.75,15.75,22.23,0.40,8.00,2.50,0.00,0.00,25.00,7.00,15.70,,
1.50,3.00,407.00,48.24,20.04,20.94,0.40,8.00,2.50,0.00,0.00,25.00,7.00,18.10,,
1.50,3.00,407.00,45.74,24.33,19.65,0.40,8.00,2.50,0.00,0.00,25.00,7.00,21.00,,
1.50,3.00,407.00,43.23,28.62,18.36,0.40,8.00,2.50,0.00,0.00,25.00,7.00,24.00,,
1.50,3.00,407.00,40.72,32.91,17.07,0.40,8.00,2.50,0.00,0.00,25.00,7.00,24.70,,
1.50,3.00,407.00,58.27,2.89,26.10,0.40,8.00,2.50,0.00,0.00,25.00,21.00,12.70,,
1.50,3.00,407.00,55.76,7.18,24.81,0.40,8.00,2.50,0.00,0.00,25.00,21.00,13.90,,
1.50,3.00,407.00,53.26,11.47,23.52,0.40,8.00,2.50,0.00,0.00,25.00,21.00,16.00,,
1.50,3.00,407.00,50.75,15.75,22.23,0.40,8.00,2.50,0.00,0.00,25.00,21.00,20.40,,
1.50,3.00,407.00,48.24,20.04,20.94,0.40,8.00,2.50,0.00,0.00,25.00,21.00,23.50,,
1.50,3.00,407.00,45.74,24.33,19.65,0.40,8.00,2.50,0.00,0.00,25.00,21.00,28.10,,
1.50,3.00,407.00,43.23,28.62,18.36,0.40,8.00,2.50,0.00,0.00,25.00,21.00,31.30,,
1.50,3.00,407.00,40.72,32.91,17.07,0.40,8.00,2.50,0.00,0.00,25.00,21.00,33.40,,
1.50,3.00,407.00,58.27,2.89,26.10,0.40,8.00,2.50,0.00,0.00,25.00,28.00,15.70,,
1.50,3.00,407.00,55.76,7.18,24.81,0.40,8.00,2.50,0.00,0.00,25.00,28.00,17.30,,
1.50,3.00,407.00,53.26,11.47,23.52,0.40,8.00,2.50,0.00,0.00,25.00,28.00,22.70,,
1.50,3.00,407.00,50.75,15.75,22.23,0.40,8.00,2.50,0.00,0.00,25.00,28.00,27.80,,
1.50,3.00,407.00,48.24,20.04,20.94,0.40,8.00,2.50,0.00,0.00,25.00,28.00,32.00,,
1.50,3.00,407.00,45.74,24.33,19.65,0.40,8.00,2.50,0.00,0.00,25.00,28.00,34.50,,
1.50,3.00,407.00,43.23,28.62,18.36,0.40,8.00,2.50,0.00,0.00,25.00,28.00,36.60,,
1.50,3.00,407.00,40.72,32.91,17.07,0.40,8.00,2.50,0.00,0.00,25.00,28.00,38.90,,
2.01,2.66,378.00,43.75,7.41,31.56,0.56,4.00,0.50,0.00,0.00,20.00,3.00,2.42,,
2.01,2.65,379.00,41.84,11.49,30.34,0.56,4.00,0.50,0.00,0.00,20.00,3.00,6.27,,
1.99,2.64,381.00,40.23,14.96,29.30,0.56,4.00,0.50,0.00,2.23,20.00,3.00,3.74,,
2.00,2.64,380.00,38.89,17.81,28.45,0.56,4.00,0.50,0.00,2.24,20.00,3.00,19.78,,
2.00,2.64,380.00,38.89,17.81,28.45,0.56,4.00,0.50,0.00,2.24,20.00,3.00,4.18,,
2.01,2.65,379.00,37.69,20.39,27.68,0.56,4.00,0.50,0.00,2.24,20.00,3.00,16.39,,
2.01,2.66,378.00,43.75,7.41,31.56,0.56,4.00,0.50,0.00,0.00,20.00,7.00,11.44,,
2.01,2.65,379.00,41.84,11.49,30.34,0.56,4.00,0.50,0.00,0.00,20.00,7.00,14.19,,
1.99,2.64,381.00,40.23,14.96,29.30,0.56,4.00,0.50,0.00,2.23,20.00,7.00,11.88,,
2.00,2.64,380.00,38.89,17.81,28.45,0.56,4.00,0.50,0.00,2.24,20.00,7.00,29.87,,
2.00,2.64,380.00,38.89,17.81,28.45,0.56,4.00,0.50,0.00,2.24,20.00,7.00,20.13,,
2.01,2.65,379.00,37.69,20.39,27.68,0.56,4.00,0.50,0.00,2.24,20.00,7.00,29.26,,
1.99,2.64,381.00,40.23,14.96,29.30,0.56,6.00,0.50,0.00,0.00,20.00,14.00,38.06,,
1.99,2.64,381.00,40.23,14.96,29.30,0.56,6.00,1.00,0.00,0.00,20.00,14.00,30.14,,
1.99,2.64,381.00,40.23,14.96,29.30,0.56,4.00,0.50,0.00,0.00,20.00,14.00,32.89,,
1.99,2.64,381.00,40.23,14.96,29.30,0.56,4.00,1.00,0.00,0.00,20.00,14.00,30.25,,
2.01,2.66,378.00,43.75,7.41,31.56,0.56,4.00,0.50,0.00,0.00,20.00,14.00,14.41,,
2.01,2.65,379.00,41.84,11.49,30.34,0.56,4.00,0.50,0.00,0.00,20.00,14.00,21.89,,
1.99,2.64,381.00,40.23,14.96,29.30,0.56,4.00,0.50,0.00,2.23,20.00,14.00,30.36,,
2.00,2.64,380.00,38.89,17.81,28.45,0.56,4.00,0.50,0.00,2.24,20.00,14.00,32.07,,
2.00,2.64,380.00,38.89,17.81,28.45,0.56,4.00,0.50,0.00,2.24,20.00,14.00,27.39,,
2.01,2.65,379.00,37.69,20.39,27.68,0.56,4.00,0.50,0.00,2.24,20.00,14.00,26.51,,
1.99,2.64,381.00,40.23,14.96,29.30,0.56,6.00,0.50,0.00,0.00,20.00,28.00,41.14,,
1.99,2.64,381.00,40.23,14.96,29.30,0.56,6.00,1.00,0.00,0.00,20.00,28.00,29.26,,
1.99,2.64,381.00,40.23,14.96,29.30,0.56,4.00,0.50,0.00,0.00,20.00,28.00,32.89,,
1.99,2.64,381.00,40.23,14.96,29.30,0.56,4.00,1.00,0.00,0.00,20.00,28.00,33.77,,
2.01,2.66,378.00,43.75,7.41,31.56,0.56,4.00,0.50,0.00,0.00,20.00,28.00,17.05,,
2.01,2.65,379.00,41.84,11.49,30.34,0.56,4.00,0.50,0.00,0.00,20.00,28.00,25.30,,
1.99,2.64,381.00,40.23,14.96,29.30,0.56,4.00,0.50,0.00,2.23,20.00,28.00,33.66,,
2.00,2.64,380.00,38.89,17.81,28.45,0.56,4.00,0.50,0.00,2.24,20.00,28.00,42.91,,
2.00,2.64,380.00,38.89,17.81,28.45,0.56,4.00,0.50,0.00,2.24,20.00,28.00,30.58,,
2.01,2.65,379.00,37.69,20.39,27.68,0.56,4.00,0.50,0.00,2.24,20.00,28.00,30.80,,
2.01,2.66,378.00,43.75,7.41,31.56,0.56,4.00,0.50,0.00,0.00,20.00,56.00,20.24,,
2.01,2.65,379.00,41.84,11.49,30.34,0.56,4.00,0.50,0.00,0.00,20.00,56.00,28.05,,
1.99,2.64,381.00,40.23,14.96,29.30,0.56,4.00,0.50,0.00,2.23,20.00,56.00,32.45,,
2.00,2.64,380.00,38.89,17.81,28.45,0.56,4.00,0.50,0.00,2.24,20.00,56.00,45.06,,
2.00,2.64,380.00,38.89,17.81,28.45,0.56,4.00,0.50,0.00,2.24,20.00,56.00,30.03,,
2.01,2.65,379.00,37.69,20.39,27.68,0.56,4.00,0.50,0.00,2.24,20.00,56.00,21.78,,
1.63,3.02,400.00,51.34,6.26,25.71,0.40,14.00,2.50,0.00,0.00,20.00,7.00,29.70,,
1.63,3.02,400.00,48.96,10.61,24.21,0.40,14.00,2.50,0.00,0.00,20.00,7.00,34.10,,
1.63,3.02,400.00,51.34,6.26,25.71,0.40,14.00,1.50,0.00,0.00,20.00,7.00,27.50,,
1.63,3.02,400.00,48.96,10.61,24.21,0.40,14.00,1.50,0.00,0.00,20.00,7.00,31.90,,
1.65,3.06,400.00,53.71,1.90,27.20,0.35,14.00,2.50,0.00,1.50,20.00,7.00,12.10,,
1.64,3.04,400.00,51.34,6.26,25.71,0.35,14.00,2.50,2.00,1.50,20.00,7.00,16.50,,
1.64,3.04,400.00,48.96,10.61,24.21,0.35,14.00,2.50,2.00,1.50,20.00,7.00,24.20,,
1.65,3.06,400.00,53.71,1.90,27.20,0.35,14.00,1.50,0.00,1.50,20.00,7.00,8.80,,
1.64,3.04,400.00,51.34,6.26,25.71,0.35,14.00,1.50,2.00,1.50,20.00,7.00,15.40,,
1.64,3.04,400.00,48.96,10.61,24.21,0.35,14.00,1.50,2.00,1.50,20.00,7.00,27.50,,
1.63,3.02,400.00,51.34,6.26,25.71,0.40,14.00,2.50,0.00,0.00,20.00,28.00,44.00,,
1.63,3.02,400.00,48.96,10.61,24.21,0.40,14.00,2.50,0.00,0.00,20.00,28.00,46.06,,
1.63,3.02,400.00,51.34,6.26,25.71,0.40,14.00,1.50,0.00,0.00,20.00,28.00,42.14,,
1.63,3.02,400.00,48.96,10.61,24.21,0.40,14.00,1.50,0.00,0.00,20.00,28.00,52.92,,
1.65,3.06,400.00,53.71,1.90,27.20,0.35,14.00,2.50,0.00,1.50,20.00,28.00,27.50,,
1.64,3.04,400.00,51.34,6.26,25.71,0.35,14.00,2.50,2.00,1.50,20.00,28.00,29.70,,
1.64,3.04,400.00,48.96,10.61,24.21,0.35,14.00,2.50,2.00,1.50,20.00,28.00,38.50,,
1.65,3.06,400.00,53.71,1.90,27.20,0.35,14.00,1.50,0.00,1.50,20.00,28.00,29.70,,
1.64,3.04,400.00,51.34,6.26,25.71,0.35,14.00,1.50,2.00,1.50,20.00,28.00,29.70,,
1.64,3.04,400.00,48.96,10.61,24.21,0.35,14.00,1.50,2.00,1.50,20.00,28.00,44.10,,
1.63,3.02,400.00,51.34,6.26,25.71,0.40,14.00,2.50,0.00,0.00,20.00,56.00,44.10,,
1.63,3.02,400.00,48.96,10.61,24.21,0.40,14.00,2.50,0.00,0.00,20.00,56.00,49.00,,
1.63,3.02,400.00,51.34,6.26,25.71,0.40,14.00,1.50,0.00,0.00,20.00,56.00,49.00,,
1.63,3.02,400.00,48.96,10.61,24.21,0.40,14.00,1.50,0.00,0.00,20.00,56.00,61.74,,
1.65,3.06,400.00,53.71,1.90,27.20,0.35,14.00,2.50,0.00,1.50,20.00,56.00,33.00,,
1.64,3.04,400.00,51.34,6.26,25.71,0.35,14.00,2.50,2.00,1.50,20.00,56.00,38.50,,
1.64,3.04,400.00,48.96,10.61,24.21,0.35,14.00,2.50,2.00,1.50,20.00,56.00,44.00,,
1.65,3.06,400.00,53.71,1.90,27.20,0.35,14.00,1.50,0.00,1.50,20.00,56.00,35.20,,
1.64,3.04,400.00,51.34,6.26,25.71,0.35,14.00,1.50,2.00,1.50,20.00,56.00,38.50,,
1.64,3.04,400.00,48.96,10.61,24.21,0.35,14.00,1.50,2.00,1.50,20.00,56.00,57.20,,
1.50,3.00,407.00,58.23,2.87,25.08,0.40,8.00,2.00,0.01,0.00,33.50,7.00,2.35,,
1.50,3.00,407.00,55.63,7.05,23.79,0.40,8.00,2.00,0.01,0.00,33.50,7.00,4.70,,
1.50,3.00,407.00,53.03,11.24,22.49,0.40,8.00,2.00,0.01,0.00,33.50,7.00,5.90,,
1.50,3.00,407.00,50.44,15.42,21.20,0.40,8.00,2.00,0.01,0.00,33.50,7.00,9.20,,
1.50,3.00,407.00,47.84,19.61,19.90,0.40,8.00,2.00,0.01,0.00,33.50,7.00,10.10,,
1.50,3.00,407.00,45.24,23.79,18.61,0.40,8.00,2.00,0.01,0.00,33.50,7.00,12.00,,
1.50,3.00,407.00,42.64,27.97,17.32,0.40,8.00,2.00,0.01,0.00,33.50,7.00,13.60,,
1.50,3.00,407.00,40.04,32.16,16.02,0.40,8.00,2.00,0.01,0.00,33.50,7.00,15.60,,
1.50,3.00,407.00,58.23,2.87,25.08,0.40,8.00,2.00,0.01,0.00,33.50,14.00,7.45,,
1.50,3.00,407.00,55.63,7.05,23.79,0.40,8.00,2.00,0.01,0.00,33.50,14.00,10.20,,
1.50,3.00,407.00,53.03,11.24,22.49,0.40,8.00,2.00,0.01,0.00,33.50,14.00,13.70,,
1.50,3.00,407.00,50.44,15.42,21.20,0.40,8.00,2.00,0.01,0.00,33.50,14.00,15.60,,
1.50,3.00,407.00,47.84,19.61,19.90,0.40,8.00,2.00,0.01,0.00,33.50,14.00,18.30,,
1.50,3.00,407.00,45.24,23.79,18.61,0.40,8.00,2.00,0.01,0.00,33.50,14.00,21.20,,
1.50,3.00,407.00,42.64,27.97,17.32,0.40,8.00,2.00,0.01,0.00,33.50,14.00,24.10,,
1.50,3.00,407.00,40.04,32.16,16.02,0.40,8.00,2.00,0.01,0.00,33.50,14.00,24.70,,
1.50,3.00,407.00,58.23,2.87,25.08,0.40,8.00,2.00,0.01,0.00,33.50,21.00,13.20,,
1.50,3.00,407.00,55.63,7.05,23.79,0.40,8.00,2.00,0.01,0.00,33.50,21.00,14.50,,
1.50,3.00,407.00,53.03,11.24,22.49,0.40,8.00,2.00,0.01,0.00,33.50,21.00,16.20,,
1.50,3.00,407.00,50.44,15.42,21.20,0.40,8.00,2.00,0.01,0.00,33.50,21.00,20.50,,
1.50,3.00,407.00,47.84,19.61,19.90,0.40,8.00,2.00,0.01,0.00,33.50,21.00,23.70,,
1.50,3.00,407.00,45.24,23.79,18.61,0.40,8.00,2.00,0.01,0.00,33.50,21.00,28.10,,
1.50,3.00,407.00,42.64,27.97,17.32,0.40,8.00,2.00,0.01,0.00,33.50,21.00,31.40,,
1.50,3.00,407.00,40.04,32.16,16.02,0.40,8.00,2.00,0.01,0.00,33.50,21.00,33.60,,
1.50,3.00,407.00,58.23,2.87,25.08,0.40,8.00,2.00,0.01,0.00,33.50,28.00,16.00,,
1.50,3.00,407.00,55.63,7.05,23.79,0.40,8.00,2.00,0.01,0.00,33.50,28.00,17.60,,
1.50,3.00,407.00,53.03,11.24,22.49,0.40,8.00,2.00,0.01,0.00,33.50,28.00,23.00,,
1.50,3.00,407.00,50.44,15.42,21.20,0.40,8.00,2.00,0.01,0.00,33.50,28.00,28.10,,
1.50,3.00,407.00,47.84,19.61,19.90,0.40,8.00,2.00,0.01,0.00,33.50,28.00,32.00,,
1.50,3.00,407.00,45.24,23.79,18.61,0.40,8.00,2.00,0.01,0.00,33.50,28.00,34.50,,
1.50,3.00,407.00,42.64,27.97,17.32,0.40,8.00,2.00,0.01,0.00,33.50,28.00,36.90,,
1.50,3.00,407.00,40.04,32.16,16.02,0.40,8.00,2.00,0.01,0.00,33.50,28.00,39.00,,
1.61,2.99,400.00,51.59,7.05,25.13,0.40,10.00,2.02,0.00,1.00,20.00,3.00,4.74,,
1.62,3.00,400.00,50.77,8.74,24.49,0.40,10.00,2.02,0.00,1.00,20.00,3.00,8.84,,
1.62,3.01,400.00,49.95,10.44,23.85,0.40,10.00,2.02,0.00,1.00,20.00,3.00,11.72,,
1.63,3.02,400.00,49.12,12.14,23.21,0.40,10.00,2.02,0.00,1.00,20.00,3.00,14.23,,
1.63,3.03,400.00,48.30,13.84,22.56,0.40,10.00,2.02,0.00,1.00,20.00,3.00,16.09,,
1.62,3.00,400.00,50.77,8.74,24.49,0.40,12.00,2.02,0.00,1.00,20.00,3.00,11.25,,
1.62,3.01,400.00,49.95,10.44,23.85,0.40,12.00,2.02,0.00,1.00,20.00,3.00,16.18,,
1.65,3.06,400.00,49.12,12.14,23.21,0.40,12.00,2.02,0.00,1.00,20.00,3.00,22.97,,
1.63,3.02,400.00,50.77,8.74,24.49,0.35,10.00,1.98,0.00,1.00,20.00,3.00,5.67,,
1.65,3.07,400.00,49.95,10.44,23.85,0.35,10.00,1.98,0.00,1.00,20.00,3.00,9.30,,
1.68,3.12,400.00,49.12,12.14,23.21,0.35,10.00,1.98,0.00,1.00,20.00,3.00,15.90,,
1.59,2.96,400.00,50.77,8.74,24.49,0.40,10.00,1.50,0.00,1.00,20.00,3.00,6.23,,
1.65,3.06,400.00,49.12,12.14,23.21,0.40,10.00,2.48,0.00,1.00,20.00,3.00,19.62,,
1.61,2.99,400.00,51.59,7.05,25.13,0.40,10.00,2.02,0.00,1.00,20.00,7.00,11.35,,
1.62,3.00,400.00,50.77,8.74,24.49,0.40,10.00,2.02,0.00,1.00,20.00,7.00,14.69,,
1.62,3.01,400.00,49.95,10.44,23.85,0.40,10.00,2.02,0.00,1.00,20.00,7.00,24.92,,
1.63,3.02,400.00,49.12,12.14,23.21,0.40,10.00,2.02,0.00,1.00,20.00,7.00,29.39,,
1.63,3.03,400.00,48.30,13.84,22.56,0.40,10.00,2.02,0.00,1.00,20.00,7.00,34.13,,
1.62,3.00,400.00,50.77,8.74,24.49,0.40,12.00,2.02,0.00,1.00,20.00,7.00,20.83,,
1.62,3.01,400.00,49.95,10.44,23.85,0.40,12.00,2.02,0.00,1.00,20.00,7.00,27.62,,
1.65,3.06,400.00,49.12,12.14,23.21,0.40,12.00,2.02,0.00,1.00,20.00,7.00,37.67,,
1.63,3.02,400.00,50.77,8.74,24.49,0.35,10.00,1.98,0.00,1.00,20.00,7.00,17.11,,
1.65,3.07,400.00,49.95,10.44,23.85,0.35,10.00,1.98,0.00,1.00,20.00,7.00,24.74,,
1.68,3.12,400.00,49.12,12.14,23.21,0.35,10.00,1.98,0.00,1.00,20.00,7.00,30.88,,
1.59,2.96,400.00,50.77,8.74,24.49,0.40,10.00,1.50,0.00,1.00,20.00,7.00,18.41,,
1.65,3.06,400.00,49.12,12.14,23.21,0.40,10.00,2.48,0.00,1.00,20.00,7.00,31.34,,
1.61,2.99,400.00,51.59,7.05,25.13,0.40,10.00,2.02,0.00,1.00,20.00,14.00,16.55,,
1.62,3.00,400.00,50.77,8.74,24.49,0.40,10.00,2.02,0.00,1.00,20.00,14.00,21.11,,
1.62,3.01,400.00,49.95,10.44,23.85,0.40,10.00,2.02,0.00,1.00,20.00,14.00,29.39,,
1.63,3.02,400.00,49.12,12.14,23.21,0.40,10.00,2.02,0.00,1.00,20.00,14.00,35.62,,
1.63,3.03,400.00,48.30,13.84,22.56,0.40,10.00,2.02,0.00,1.00,20.00,14.00,45.31,,
1.62,3.00,400.00,50.77,8.74,24.49,0.40,12.00,2.02,0.00,1.00,20.00,14.00,26.41,,
1.62,3.01,400.00,49.95,10.44,23.85,0.40,12.00,2.02,0.00,1.00,20.00,14.00,37.57,,
1.65,3.06,400.00,49.12,12.14,23.21,0.40,12.00,2.02,0.00,1.00,20.00,14.00,44.46,,
1.63,3.02,400.00,50.77,8.74,24.49,0.35,10.00,1.98,0.00,1.00,20.00,14.00,23.90,,
1.65,3.07,400.00,49.95,10.44,23.85,0.35,10.00,1.98,0.00,1.00,20.00,14.00,32.09,,
1.68,3.12,400.00,49.12,12.14,23.21,0.35,10.00,1.98,0.00,1.00,20.00,14.00,38.13,,
1.59,2.96,400.00,50.77,8.74,24.49,0.40,10.00,1.50,0.00,1.00,20.00,14.00,24.09,,
1.65,3.06,400.00,49.12,12.14,23.21,0.40,10.00,2.48,0.00,1.00,20.00,14.00,38.13,,
1.61,2.99,400.00,51.59,7.05,25.13,0.40,10.00,2.02,0.00,1.00,20.00,28.00,20.46,,
1.62,3.00,400.00,50.77,8.74,24.49,0.40,10.00,2.02,0.00,1.00,20.00,28.00,27.34,,
1.62,3.01,400.00,49.95,10.44,23.85,0.40,10.00,2.02,0.00,1.00,20.00,28.00,38.87,,
1.63,3.02,400.00,49.12,12.14,23.21,0.40,10.00,2.02,0.00,1.00,20.00,28.00,43.99,,
1.63,3.03,400.00,48.30,13.84,22.56,0.40,10.00,2.02,0.00,1.00,20.00,28.00,53.11,,
1.62,3.00,400.00,50.77,8.74,24.49,0.40,12.00,2.02,0.00,1.00,20.00,28.00,33.67,,
1.62,3.01,400.00,49.95,10.44,23.85,0.40,12.00,2.02,0.00,1.00,20.00,28.00,43.52,,
1.65,3.06,400.00,49.12,12.14,23.21,0.40,12.00,2.02,0.00,1.00,20.00,28.00,54.05,,
1.63,3.02,400.00,50.77,8.74,24.49,0.35,10.00,1.98,0.00,1.00,20.00,28.00,27.25,,
1.65,3.07,400.00,49.95,10.44,23.85,0.35,10.00,1.98,0.00,1.00,20.00,28.00,37.94,,
1.68,3.12,400.00,49.12,12.14,23.21,0.35,10.00,1.98,0.00,1.00,20.00,28.00,45.21,,
1.59,2.96,400.00,50.77,8.74,24.49,0.40,10.00,1.50,0.00,1.00,20.00,28.00,30.78,,
1.65,3.06,400.00,49.12,12.14,23.21,0.40,10.00,2.48,0.00,1.00,20.00,28.00,45.87,,
1.61,2.99,400.00,51.59,7.05,25.13,0.40,10.00,2.02,0.00,1.00,20.00,56.00,22.32,,
1.62,3.00,400.00,50.77,8.74,24.49,0.40,10.00,2.02,0.00,1.00,20.00,56.00,29.11,,
1.62,3.01,400.00,49.95,10.44,23.85,0.40,10.00,2.02,0.00,1.00,20.00,56.00,43.99,,
1.63,3.02,400.00,49.12,12.14,23.21,0.40,10.00,2.02,0.00,1.00,20.00,56.00,47.63,,
1.63,3.03,400.00,48.30,13.84,22.56,0.40,10.00,2.02,0.00,1.00,20.00,56.00,58.56,,
